Repository: clara-o-d/hygroscopic-salts

# Atacama Desert Salt Evaluation for AWH

## Overview

The `evaluate_all_salts_atacama.m` script evaluates **all salts with temperature-dependent Pitzer parameters** to find the best candidates for Atmospheric Water Harvesting (AWH) in Atacama Desert conditions.

## Key Metric: Water Uptake Swing

**Water Uptake Swing** = (Max water uptake) - (Min water uptake) over the daily cycle

Where water uptake is defined as:
```
Water Uptake = kg H₂O / (kg H₂O + kg salt)
```

**Why this matters for AWH:**
- **High swing** = Large difference between night absorption and day release
- **More harvestable water** per kg of salt per day
- **Better AWH system efficiency**

## What the Script Does

### 1. **Loads All Salts**
- Reads `pitzer_binary.csv` for all cation-anion pairs
- Filters to only salts with temperature-dependent parameters
- Includes: LiCl, LiBr, NaCl, KCl, MgCl₂, CaCl₂, and many more

### 2. **Evaluates Atacama Performance**
For each salt:
- Calculates water uptake at all 82 Atacama (RH, T) points
- Uses temperature-dependent Pitzer model
- Accounts for different stoichiometries (1:1, 2:1, etc.)

### 3. **Calculates Swing**
- Finds minimum water uptake (typically during hot, dry day)
- Finds maximum water uptake (typically during cool, humid night)
- Computes difference: `swing = max - min`

### 4. **Ranks and Visualizes**
- Sorts salts by swing (best first)
- Generates 4 comparison plots
- Saves results to CSV

## Output Files

### Figures (saved to `figures/temperature/`)

1. **`Atacama_Salt_Comparison_Swing.png`**
   - Horizontal bar chart of top 15 salts
   - Ranked by water uptake swing
   - Shows which salts have best daily variation

2. **`Atacama_Salt_Swing_vs_MW.png`**
   - Scatter plot: Swing vs Molecular Weight
   - Color indicates data coverage
   - Top 5 salts labeled
   - Shows tradeoff between performance and weight

3. **`Atacama_Salt_Range_Comparison.png`**
   - Shows full range for each salt
   - Blue dot = minimum (day conditions)
   - Red dot = maximum (night conditions)
   - Line = daily range
   - Easy visual comparison

4. **`Atacama_Salt_Coverage.png`**
   - Bar chart showing % of Atacama points within valid range
   - Some salts don't work at very low RH (below deliquescence)
   - Higher coverage = more reliable across conditions

### Data File

**`atacama_salt_performance.csv`**
- Complete results table
- Columns: salt_name, cation, anion, water_uptake_min, water_uptake_max, swing, n_valid_points, MW, nu
- Can be imported into Excel/Python for further analysis

## How to Run

```matlab
cd '/Users/clara/Downloads/RE_ ML for AWH Discussion/temperature'
evaluate_all_salts_atacama
```

**Runtime:** ~2-5 minutes depending on number of salts

## Interpreting Results

### Console Output

The script prints:
```
Rank  Salt               Swing   Min     Max     Points  MW      Nu
----  ----------------  ------  ------  ------  ------  ------  ---
 1    Li+ → Cl-         0.4321  0.1234  0.5555   78/82   42.4   2
 2    Li+ → Br-         0.4102  0.1456  0.5558   76/82   86.9   2
...
```

**Columns:**
- **Rank**: Performance ranking (1 = best)
- **Salt**: Cation-anion pair
- **Swing**: Daily water uptake range (higher = better)
- **Min**: Minimum uptake (day conditions)
- **Max**: Maximum uptake (night conditions)
- **Points**: Valid Atacama points / total (higher = more reliable)
- **MW**: Molecular weight (g/mol)
- **Nu**: Number of ions from dissociation

### Example Interpretation

If LiCl shows:
- Swing = 0.45
- Min = 0.10
- Max = 0.55

**This means:**
- During cold, humid night: 55% water, 45% salt by mass
- During hot, dry day: 10% water, 90% salt by mass
- **Daily harvest potential**: 45% of total mass can be water
- If you have 1 kg of system (salt + water), you can harvest 0.45 kg (450 mL) of water per day!

## Expected Top Performers

Based on literature and typical properties:

### Excellent (Swing > 0.40)
- **LiCl**: Industry standard, very hygroscopic
- **LiBr**: Similar to LiCl, slightly heavier
- **CaCl₂**: Good performance, cheaper than Li salts

### Good (Swing 0.30-0.40)
- **MgCl₂**: Moderate performance, widely available
- **ZnCl₂**: Good capacity, concerns about toxicity

### Moderate (Swing 0.20-0.30)
- **NaCl, KCl**: Common salts, lower performance
- Most other chlorides and bromides

### Poor (Swing < 0.20)
- Sulfates (high deliquescence RH)
- Salts with DRH > 40% (much of Atacama is drier)

## Practical Considerations

The script finds the **thermodynamically optimal** salts, but real-world selection also considers:

## Related Files

- `licl_temp_RH.m` - Detailed LiCl analysis with 3D plots
- `mgcl2_temp_RH.m` - Detailed MgCl₂ analysis with 3D plots
- `data/Atacama_RH.csv` - Atacama humidity data
- `data/Atacama_Temp.csv` - Atacama temperature data
- `data/parsed_thermodb/pitzer_binary.csv` - Pitzer parameter database

File: temperature/santa_barbara_mixture_candidates.csv
Salt1,Salt2,DRH1,DRH2,Psi_a1,Theta_a1,MixtureType
CaCl2,KCl,0.31,0.855,-0.043188975,0.1156,Ca++-Cl--K+
CaCl2,NaCl,0.31,0.765,-0.003,0.05,Ca++-Cl--Na+
MgCl2,MgSO4,0.33,0.86,-0.00796,0.07032788,Cl--Mg++-SO4-- (anion mix)
NaCl,NaOH,0.765,0.23,-0.00601,-0.05,Cl--Na+-OH- (anion mix)
HCl,CsCl,0.17,0.82,-0.019,-0.044,H+-Cl--Cs+
HCl,KCl,0.17,0.855,-0.007,0.005,H+-Cl--K+
HCl,LiCl,0.17,0.12,0,0.015,H+-Cl--Li+
HCl,NaCl,0.17,0.765,-0.004,0.036,H+-Cl--Na+
LiCl,CsCl,0.12,0.82,0.009,-0.1242,Li+-Cl--Cs+
LiCl,KCl,0.12,0.855,-0.01,-0.0563,Li+-Cl--K+
LiCl,NaCl,0.12,0.765,-0.003,0.0029,Li+-Cl--Na+
NaBr,KBr,0.614,0.833,-0.002,-0.0032034932,Na+-Br--K+
CaCl2,HCl,0.31,0.17,-0.007111,0.092,Ca++-H+-Cl-
LiCl,CaCl2,0.12,0.31,-0.0099196,0.11907,Li+-Ca++-Cl-
CaCl2,MgCl2,0.31,0.33,0.005,0.007,Ca++-Mg++-Cl-
HCl,MgCl2,0.17,0.33,-0.008,0.1,H+-Mg++-Cl-
LiCl,MgCl2,0.12,0.33,0.00161,0.027558,Li+-Mg++-Cl-
NaCl,CaCl2,0.765,0.31,-0.008,0.05,Na+-Ca++-Cl-
NaCl,MgCl2,0.765,0.33,-0.012,0.07,Na+-Mg++-Cl-
KCl,CaCl2,0.855,0.31,-0.039,0.1156,K+-Ca++-Cl-
KCl,MgCl2,0.855,0.33,-0.017,0,K+-Mg++-Cl-
